Repository: msa-em/guide-tem-simulation

# A practical guide for Simulation of Scanning and Transmission Electron Microscopy Experiments

### Abstract

### Information

This repository contains the source files for this manuscript. Manuscript will be submitted to Elements of Microscopy, published by the [Microscopy Society of America](https://www.microscopy.org). Manuscript platform powered by [https://curvenote.com/](Curvenote).

File: original/main.md (part 1 of 2)
---
title: >-
  A Practical Guide to Scanning and Transmission Electron Microscopy Simulations
short_title: '.tex converted to .md'
authors:
  - name: Colin Ophus
    corresponding: true
    email: cophus@gmail.com
    affiliations:
      - >-
        National Center for Electron Microscopy, Molecular Foundry, Lawrence
        Berkeley National Laboratory, 1 Cyclotron Road, Berkeley, CA, USA, 94720
  - name: Stephanie M Ribet
    corresponding: true
    email: sribet@lbl.gov 
    affiliations:
      - >-
        National Center for Electron Microscopy, Molecular Foundry, Lawrence
        Berkeley National Laboratory, 1 Cyclotron Road, Berkeley, CA, USA, 94720
  - name: Alexander Rakowski
    corresponding: true
    email: arakowski@lbl.gov
    affiliations:
      - >-
        National Center for Electron Microscopy, Molecular Foundry, Lawrence
        Berkeley National Laboratory, 1 Cyclotron Road, Berkeley, CA, USA, 94720
  - name: Jacob Madsen
    corresponding: true
    email: jacob.madsen@univie.ac.at
    affiliations:
      - >-
        University of Vienna, Faculty of Physics, Boltzmanngasse 5, Vienna,
        1090, Austria
  - name: Toma Susi
    corresponding: true
    email: toma.susi@univie.ac.at
    affiliations:
      - >-
        University of Vienna, Faculty of Physics, Boltzmanngasse 5, Vienna,
        1090, Austria
  - name: Hamish G Brown
    corresponding: true
    email: hgbrown@unimelb.edu.au
    affiliations:
      - >-
        Ian Holmes Imaging Centre, Bio21 Institute, The University of Melbourne,
        Australia
keywords: []
math:
  \ii: '{i\mkern1mu}'
  \invFFT: \mathcal{F}^{-1}_{\mathbf{k}\to\mathbf{r}}
  \FFT: \mathcal{F}_{\mathbf{r}\to\mathbf{k}}
  \angstroms: \text{\normalfont\AA}
bibliography:
  - refs
  - toma_references
github: https://github.com/msa-eom/guide-tem-simulation
---
+++
%  What do you guys think about this for a title?  -CO

%  I will push to include everyone's email address and direct links to all of the codes. -CO

+++ {"part":"abstract"}
Abstract.

%  \pacs{PACS Numbers}

+++
(introduction)=
## Introduction

% This is a direct citation from \cite{ophus2019four}, and this is an indirect citation \citep{ophus2019four}.

This text covers simulating images for scanning/transmission electron microscopy (S/TEM) experiments, with a focus on a modern Python implementations. ***This text is aimed at...***. The goal of the text is to enable readers to have an understanding of both the theory and practical applications of S/TEM image simulation. After reading, you should feel comfortable in devising, preparing and running S/TEM image simulations, and be able to critically assess simulated images in literature. To that end, this text contains interactive figures, with the hope that these may aide the reader in understanding/visualising the described concepts, as well as familiarising them with the associated code. While there are no formal pre-requisites and the text aims to be self-contained, a basic understanding of the Python programming language, linear algebra, and condensed matter physics will enhance the understanding of the text.

% \textbf{\emph{is this reasonable?}} 

The text can be broken into three sections: (1) Basic introduction to Python as well as crucial mathematical concepts. (2) Theory of S/TEM image simulation. (3) Practical implementations and considerations for image simulation. We finish by offer our perspective on the outlook for such simulations. The first section consists of a brief overview to the [Python programming language](#code_stuff), and instructions on how to run the interactive figures. This is followed by a primer on the [mathematical concepts](#math_stuff) that underpin image simulations. The second section addresses the theory of S/TEM image simulation, beginning with a discussion on the [underlying physics](#physics_stuff) of electron-atom interactions, after which the [algorithms](#electron-wavefunctions-ts) used to simulate images are detailed. In the final section the practicalities of image simulation are discussed, covering [creating simulation inputs](#sim_inputs), [TEM simulations](#tem_sims), [STEM simulations](#stem_sims), post-processing simulated images to create more experimentally realistic images, common errors and helpful tips. Finally we conclude with an outlook for image simulations.

% these are the sections as it stands:

% Code stuff, mathematical concepts, physical Concepts, simulating electron scattering, simulation inputs and parameters, TEM simulations with plane waves, STEM simulations with converged probes, post-processing, conclusion and outlook.

+++
(code_stuff)=
## Code Stuff - Needs a new name

(why-python)=
### Why Python

Python is a popular programming language in the scientific community. This is due to Python being friendly for beginners, owing to its less strict language structure (dynamic typing, automatic memory management, non-compiled language) and the plethora of tutorials and examples. It also benefits from being free (this textbook would be less accessible if it required a license), with numerous high quality libraries covering a broad range of applications (numeric calculations, image analysis, machine learning, ...), including a number of packages dedicated to S/TEM. The diverse and broad scope of the python ecosystem allows for interoperability between different domains, and file formats as well as easily re-purposing existing implementations algorithms to new domains. An example of this is the incorporation the machine learning functionality from scikit-learn(REF/LINK) to the analysis electron energy loss spectroscopy (EELS) data sets, as implemented in the python hyperspy(REF/LINK) library.

Good number of number of libraries dedicated to S/TEM:

*   abTEM - Image simulation

*   pyPrismatic - Image Simulation (Python wrapper to C++ package Prismatic)

*   pyMultislice - Image simulation

*   py4DSTEM - 4D-STEM analysis

*   libreTEM - 4D-STEM analysis

*   pyxem - 4D-STEM

*   Hyperspy - General S/TEM analysis

*   ...

The main libraries used here are:

*   numpy (np) - fast numerical calculations

*   matplotlib - plotting

*   abTEM - all-Python based S/TEM image simulation

*   ipywdigets - making interactive figures

*   ASE (Atomic Simulation Environment) - creating and visualizing atomic structures

*   pymatgen

*   ...

Some downsides of Python:

*   Python can be slower and more memory intensive out of the box compared to other languages like C++, and Matlab. Although it should be noted that there are number of libraries (e.g. Multiprocessing, Threading, Numba, PyPy, CuPy, pyTorch, Tensorflow, ...) which can improve the performance of the python code

% \item Matlab has nicer documentation, and a virtually unlimited supply of worked examples.

% \item Matlab has some inbuilt capabilities which cam make some tasks easier e.g. \emph{parfor} to parallelise simple for loops.

A complete overview and introduction of Python is beyond the scope of this text, instead this section is intended as summary overview and justification for this choice.

TODO:

*   Add good Python resources

(running-the-codes-amr)=
### Running the Codes (AMR)

This paper contains interactive code blocks rather than traditional figures. \[INSTRUCTIONS FOR USE]

+++
(math_stuff)=
## Mathematical Concepts

(scalars-vectors-and-n-dimensional-arrays)=
### Scalars, Vectors and N-Dimensional Arrays

Scalars, Vectors and N-Dimensional Arrays (tensors) are frequently terms which have different meanings within different fields of research. The most applicable disciplines are physics, mathematics and computer science.

Mathematical

|                                      |                                                 Physics                                                 |                 Mathematics                |       Computer Science       |
| :----------------------------------: | :-----------------------------------------------------------------------------------------------------: | :----------------------------------------: | :--------------------------: |
|                Scalar                |                measured value unchanged by translation or rotation e.g. measured distance               | element of a field defining a vector space | 0D data structure (variable) |
|                Vector                | multiple scalars defining both a magnitude and a direction, which is altered by rotation or translation |        an element of a vector space        |       1D data structure      |
| N-dimensional array (matrix, tensor) |                                                   545                                                   |                     778                    |       N-D data structure      |

Scalars, vectors and matrices can be represented using native python types in multiple ways. Scalars, can be simply represented as a number, which we assign to a variable. Vectors and arrays, can be stored inside a python data structure such as a *list*.

```{code-block} python
:caption: Examples of a scalar vector and a 2D array in Python syntax

scalar = 5
vector = [0,1,2,3,4,5]
array = [[0,1,2],
         [3,4,5],
         [6,7,8]]
# we can access individual or multiple elements from vectors and arrays by passing an index 
# e.g. get the second element from the vector 
vector[1] # n.b. python indexes from 0
1
# e.g. get second row from the array
array[1]
[3, 4, 5]
# e.g. get last element from second row of the array
array[1][2]
5

```

Although it is typical to use additional python libraries to accelerate performance, improved memory use and increase functionality, the *de facto* library is numpy, and is used throughout this text. Further performance improvements may be achieved using GPU aware libraries such as CuPy, Numba or pyTorch; S/TEM simulations benefit greatly from hardware accelerations. However, it is important to note that parallelism and/or off loading calculations work to the GPU doesn’t guarantee improved performance and can be in fact come with a significant performance penalty. With the increasing power of GPUs and number of cores in a CPUs, utilising GPUs and parallising code is an extremely active area of research **Something about Amdahl’s law, and Cuda/OpenCL/Julia languages?**

```{code-block} python
:caption: Examples of a scalar vector and a 2D array in using numpy Python syntax

import numpy as np # n.b we will omit the import in the rest of the text for clarity 
numpy_scalar = np.array(5)
numpy_vector = np.array([0,1,2,3,4,5])
numpy_array = np.array([[0,1,2],
                        [3,4,5],
                        [6,7,8]])

```

TODO:

*   common ops

*   Matrix multiplication

*   dot product

*   Transposing

(complex-numbers)=
### Complex Numbers

A complex number, {math}`z \in \mathbb{C}`, is expressed as {math}`z = a + ib` where {math}`a` and {math}`b` are both real numbers, and {math}`i^2=-1`. The coefficient {math}`a` represents the real component, and {math}`b` the imaginary component. A complex number can be illustrated as a vector in the complex plane. Fig Ref

:::{figure} figures/wiki-complex.png
:::

complex conjugates the complex conjugate of a number typically denoted {math}`\bar{z}`, for {math}`z = a + ib` is {math}`\bar{z} = a - ib`, and {math}`\bar{\bar{z}} = z`

Python uses {math}`j` as the letter to denote imaginary unit, a quick example of basic usage is shown in ADD REF.

```{code-block} python
:caption: Basic use of complex numbers in Python syntax

a = 4 + 6j
b = 0 - 2j
c = a + b 
c 
(4+4j) 
c.conjugate()
(4-4j)
c.real
4.0
c.imag
4.0
np.array(6.5 + 12j)
array(6.5+12.j)

```

Complex numbers are used/found/underpin many areas of physics and mathematics, for example they are crucial in the description of quantum mechanical systems, wave optics and Fourier transforms. Consequently, they will be used through this text.

TODO:

*   rules for addtion, multiplcation etc.

*   basic usage

*   add why they are important and how they are used in this text,

*   Eulers formula

*   replace the diagram with something not from wiki, Should it be interactive?

(the-fourier-transform-bandwidth-and-nyquist-sampling-co)=
### The Fourier Transform, Bandwidth and Nyquist Sampling (CO)

One of the most important tools in the arsenal of an electron microscopist is the ability to think in reciprocal space, and to mentally convert between real and reciprocal space. By using a TEM, we can easily move between the two spaces, since when we focus parallel electrons down to a point, we convert from an image plane to a diffraction plane. We can also perform this transformation analytically by taking a *Fourier Transform*, or numerically on a computer by using a *discrete Fourier transform*. This is of vital importance for our simulations, as the discrete Fourier transform lies at the heart of all our algorithms for simulating electron scattering. In this text, we will use capital letters to denote reciprocal space functions with variables {math}`(k, \bm{k})`, and lower case letters with variables {math}`(x, \bm{r})` to denote their real-space counterparts.

The analytic Fourier transform {math}`F(k)` of a function {math}`f(x)` can be defined as

```{math}
F(k)
    =
    \int_{-\infty}^\infty
    f(x)
    \exp\left(
        -2 \ii \pi x k
    \right) dx.
```

This transformation can decompose any continuous real-space function into its component frequencies. This transformation can be reversed by taking the *inverse Fourier Transform* given by

```{math}
f(x)
    =
    \int_{-\infty}^\infty
    F(k)
    \exp\left(
        2 \ii \pi k x
    \right) dk,
```

which was first shown by {cite:t}`baron1878analytical`. For all forms of computer simulations, we must perform calculations on a numerical grid with finite sampling. The discrete analog to the Fourier transform {math}`F(k)` of a function {math}`f(n)` sampled at integer values of {math}`n` for a total of {math}`N` points is given by

```{math}
F(k)
    =
    \sum_{x=0}^{N-1}
    f(x)
    \exp\left(
        \frac{-2 \ii \pi}{N} x k
    \right),
```

and the corresponding inverse transform is given by

```{math}
f(x)
    =
    \frac{1}{N} \sum_{k=0}^{N-1}
    F(k)
    \exp\left(
        \frac{2 \ii \pi}{N} k x
    \right).
```

There are a few remarks worth making about the discrete Fourier transform. The first is that these transformations are implicitly periodic, that is they assume that {math}`f(n)` repeats an infinite number of times in sequence. Thus if we wish to take a discrete Fourier transform with non-periodic boundary conditions, we will need to pad the function with the appropriate values. The second point is that the forward and inverse transformations differ not only by the sign inside the exponential, but also by the prefactors {math}`(1)` and {math}`(1/N)` respectively. This means that typical values of the Fourier transform coefficients will be approximately {math}`N` times larger than those of the original function.

Finally, it’s also worth noting that we never use the above expressions, since their naive application requires {math}`O(N^2)`. This is "Big O" notation and is a concise description of the time or memory complexity of an algorithm, i.e. in this case how it scales with the number (N) of inputs. Scaling from better to worse; {math}`O(1)` is constant time e.g. checking a binary number is even or odd, {math}`O(log(N))` is logarithmic time e.g. {math}`O(N)` is linear time e.g. searching unsorted list, {math}`O(Nlog(N))` loglinear time e.g. FFT, {math}`O(N^2)` e.g. discrete Fourier transform, ..., {math}`O(N!)` is factorial time e.g. brute-force search of travelling salesman. The multiplication steps of the discrete Fourier transform are too slow to be practical for large vectors or arrays.

Instead, we use a fast Fourier Transform (FFT), which reduces the calculation time to a much more tractable {math}`O(N \log N)`. The first modern FFT algorithm is credited to {cite:t}`cooley1965algorithm`, though its original form appears in the works of Gauss {cite:p}`heideman1985gauss`. A description of this algorithm is beyond the scope of this paper. Many modern implementations of the FFT are available, for example in the FFTW libraries {cite:p}`frigo2005design`. Computing the FFT of a matrix is well suited to GPU acceleration, and is the reason why most modern simulation programs are GPU accelerated, relying on libraries such as cuFFT (ADD REF/CITE).

:::{figure} figures/temp_figure_1D_FFT.png
:name: vis:1d_fourier
:alt: Temporary figure for 1D FFT example, link to current notebook.

Temporary figure for 1D FFT example, [link to current notebook](https://github.com/tem-elements/tem-elements/blob/main/notebooks/Fourier_Transform_1D.ipynb).
:::

% \hl{Colin add text / figure / widget for understanding 1D FFTs}

In STEM simulation, we typically perform simulations of 2D images. Thus we use a 2D FFT, which can be computed by simply taking the FFT along each axis in sequence; the order does not matter due to the orthogonality property of the Fourier transform.

Colin add text / figure / widget for understanding 2D FFTs

Bandwidth and FFT, show with widget or figure.

% \begin{lstlisting}[caption=Fourier Transform in Python/numpy]

% array = np.array([[0,1,2],

%                  [3,4,5],

%                  [6,7,8]])

% array

% array([[0, 1, 2],

%        [3, 4, 5],

%        [6, 7, 8]])

% # we can take the FFT of our array. Not the change of data type to a complex type

% fft_array = np.fft.fft2(numpy_array)

% fft_array

% array([[ 36. +0.j        ,  -4.5+2.59807621j,  -4.5-2.59807621j],

%        [-13.5+7.79422863j,   0. +0.j        ,   0. +0.j        ],

%        [-13.5-7.79422863j,   0. +0.j        ,   0. +0.j        ]])

% # we can take the inverse FFT to get our original array back. Although note the data type is still complex. 

% ifft_array = np.fft.ifft2(fft_array)

% ifft_array

% array([[0.+0.j, 1.+0.j, 2.+0.j],

%        [3.+0.j, 4.+0.j, 5.+0.j],

%        [6.+0.j, 7.+0.j, 8.+0.j]])

% \end{lstlisting}

+++
(physics_stuff)=
## Physical Concepts (TS)

The properties of atoms, molecules and solids are fundamentally determined by quantum mechanics. In this modern theory of physics, some classical concepts such as the electrostatic potential and the propagation of waves are carried over essentially unchanged, whereas many familiar intuitions fail on the level of the very small. In particular, quantum objects including electrons exhibit both wave and particle properties depending on how they are observed – in the context of electron scattering, matter-wave interference is of central importance. Mathematically, both free propagating electrons and those bound into atoms are described mathematically as complex waves, via so-called electron wavefunctions.

(electron-wavefunctions-ts)=
### Electron Wavefunctions (TS)

An electron wavefunction, typically denoted by {math}`\psi`, is a mathematical description of the quantum state of an isolated quantum system. The wavefunctions are complex-valued, and thus not directly observable, but their squared amplitudes can be interpreted as probabilities to find the electrons in particular states that do correspond to physically observable properties of the system. Wavefunctions naturally live in a many-dimensional mathematical space called the Hilbert space. By choosing a basis of representation, they can be represented in real space, typically using either Cartesian (convenient for planewave propagation) or spherical coordinates (convenient for scattering).

Two kinds of wavefunctions are commonly encountered in the context of electron scattering: freely propagating plane and spherical waves, and wavefunctions of electrons bound by (a collection of) atoms. Plane-waves can be mathematically denoted as

```{math}
\psi(\bm{r}, t)=\frac{1}{\sqrt{V}} \mathrm{e}^{i\left(\bm{k} \cdot \bm{r}-\omega t\right)},
```

where {math}`\bm{r}` is the three-dimensional position vector, {math}`t` is the time, {math}`\bm{k}` with magnitude {math}`\left|\bm{k}\right|= k = 2 \pi/\lambda` is the three-dimensional wavevector for wavelength {math}`\lambda`, and {math}`\omega` is the angular frequency of the wave. {math}`V` is a volume factor that ensure that integral of the wavefunction over all of space is equal to unity.

Spherical waves can be described similarly,

```{math}
\psi(\bm{r}, t)=\frac{1}{\sqrt{V}} \frac{\mathrm{e}^{i\left(\bm{k}\left|\bm{r}-\bm{r}^{\prime}\right|-\omega t\right)}}{\left|\bm{r}-\bm{r}^{\prime}\right|},
```

where {math}`\bm{r}^{\prime}` now denotes the location of a scattering center, and the denominator {math}`\left|\bm{r}-\bm{r}^{\prime}\right|` ensures the correct decay of the amplitude as a function of inverse distance.

To describe the propagation of these waves in free space, the imaginary term in the exponential describes periodic variation. Thus for any fixed sum of the spatial and temporal terms in the exponent, the wavefunction has the same value; these represent the planes (or shells) of constant amplitude. To calculate the wave in an arbitrary position, we can simply substitute the new spatial location and time arguments to calculate the resulting amplitude.

(bound-systems-the-schr-dinger-equation-ts)=
### Bound Systems: The Schrödinger Equation (TS)

To derive the wavefunction of a bound system, we need to solve the quantum “equation of motion” for the electron(s) in the corresponding confining potential: this is the Schrödinger equation. The Schrödinger equation gives the fundamental mathematical description of quantum systems, describing the time-evolution of their wavefunction. The equation for a single non-relativistic particle can in the position representation be written as

```{math}
:label: eq:Shrodinger_time

\hbar \frac{\partial}{\partial t} \psi(\bm{r}, t)=\left[-\frac{\hbar^{2}}{2 m} \frac{\partial^{2}}{\partial \bm{r}^{2}}+V(\bm{r}, t)\right] \psi(\bm{r}, t),
```

where {math}`\hbar` is the reduced Planck constant, {math}`m` is the electron mass, and {math}`V(\bm{r}, t)` is the potential, e.g., Coulomb potential of a nucleus in the case of an atom. Mathematically, the Schrödinger equation is linear partial differential equation that assigns a complex number to each point {math}`\bm{r}` at time {math}`t`, which can be interpreted as the probability amplitude of the electron.

The equation can only be solved analytically for a handful of simple cases, of which the hydrogen atom is an illustrative example. For many such cases, we look for stationary solutions and can thus use the time-independent form the Schrödinger equation, written as

```{math}
:label: eq:Shrodinger

\left[-\frac{\hbar^{2}}{2 m} \frac{\partial^{2}}{\partial \bm{r}^{2}}+V(\bm{r})\right] \psi(\bm{r}) = E\psi(\bm{r}),
```

where wavefunctions {math}`\psi(\bm{r})` are the eigenvectors and energies {math}`E` the eigenvalues of the system.

(electrostatic-potentials-ts)=
### Electrostatic Potentials (TS)

The electrostatic potential of a specimen determines not only how the electrons of the system are bound, but also how transmitting electrons scatter via the Lorentz force. It therefore connects the properties of the material to the resulting images or diffraction patterns. The electrostatic potential is fundamentally speaking derived from the electron density of the atoms in a specimen, which is described by their quantum mechanical many-body wavefunction. However, this is only rarely analytically solvable, and various approximations may be needed.

In the case of the hydrogen atom, an analytical solution is possible. To describe the confining effect of the proton of the nucleus on the lone valence electron, we need to include the attractive Coulomb potential in the Hamiltonian. Using the time-independent Schrödinger equation, this can be written in spherical coordinates as

```{math}
\left(-\frac{\hbar^{2}}{2 m} \frac{\partial^{2}}{\partial \bm{r}^{2}}-\frac{q_e^2}{4 \pi \varepsilon_{0} r}\right) \psi(r, \theta, \varphi)=E \psi(r, \theta, \varphi),
```

where {math}`q_e` is the elementary charge, {math}`\varepsilon_0` is the permittivity of free space, {math}`r` the distance from the nucleus, and {math}`\theta` and {math}`\varphi` are respectively the spherical polar and azimuthal angles. The well-known normalizsed solution can be expressed as

```{math}
\psi_{n \ell m}(r, \theta, \varphi)=\sqrt{\left(\frac{2}{n a_0}\right)^{3} \frac{(n-\ell-1) !}{2 n(n+\ell) !}} \mathrm{e^{-\rho / 2}} \rho^{\ell} L_{n-\ell-1}^{2 \ell+1}(\rho) Y_{\ell}^{m}(\theta, \varphi),
```

where the quantum numbers ({math}`n` {math}`\ell` {math}`m`) numerate the possible states of the electron, {math}`\rho=\frac{2 r}{n a_0}` with the Bohr radius {math}`a_0=\frac{4 \pi \varepsilon_{0} \hbar^{2}}{m q_e^2}`, and {math}`L_{n-\ell-1}^{2 \ell+1}(\rho)` is a generalized Laguerre polynomial of degree {math}`n-\ell-1`, and {math}`Y_{\ell}^{m}(\theta, \varphi)` is a spherical harmonic function of degree {math}`\ell` and order {math}`m`.

To calculate the electron density, we need to select a set of quantum numbers ({math}`n` {math}`\ell` {math}`m`); for the ground state, we can choose {math}`n = 1`, {math}`\ell = m = 0`. The wavefunction thus simplifies to

```{math}
\psi_{1 0 0}(r) = \frac{1}{\sqrt{\pi} a_0^{3 / 2}} \mathrm{e^{-r / a_{0}}},
```

whose squared norm gives the (non-relativistic) electron density of hydrogen as

```{math}
:label: eq:H_density

\rho(r) = |\psi_{1 0 0}(r)|^2 = \frac{1}{\pi a_0^3} \mathrm{e^{-2 r / a_0}}.
```

(scattering-from-a-potential)=
### Scattering from a Potential

To understand how electrons scatter from a potential, we can consider an electron plane wave incident on an isolated atom. The wave interacts with the electrostatic potential of the nucleus and electrons of the atom, and an outgoing spherical wave is generated. To understand the effect of the atom on the wave, we need to calculated the distribution of scattered intensity, which is not isotropic due to the initial linear momentum of the incident wave.

The scattering problem can be formally treated by finding a solution of the Schrödinger equation ([](#eq:Shrodinger)) for the incident electron inside the scattering atom (with electron coordinates {math}`\bm{r^{\prime}}`)

```{math}
\left[-\frac{\hbar^{2}}{2 m} \frac{\partial^{2}}{\partial \bm{r^{\prime \textmd{2}}}}+V(\bm{r^{\prime}})\right] \psi(\bm{r^{\prime}}) = E\psi(\bm{r^{\prime}}),
```

which we can re-write as

```{math}
\left(\nabla^{2}+k_{0}^{2}\right) \psi\left(\bm{r}^{\prime}\right)=U\left(\bm{r}^{\prime}\right) \psi\left(\bm{r}^{\prime}\right)
```

with the substitutions

```{math}
\begin{aligned} 
    k_{0}^{2} & \equiv \frac{2 m E}{\hbar^{2}}, \\ U\left(\bm{r}^{\prime}\right) & \equiv \frac{2 m V\left(\bm{r}^{\prime}\right)}{\hbar^{2}}.
\end{aligned}
```

This can be formally solved with the help of Green’s function {math}`G(\bm{r},\bm{r^{\prime}})` (we refer the reader to {cite:t}`fultz_transmission_2013` for detail) to yield a sum of the incident and scattered components

```{math}
:label: eq:scattering_schrodinger

\psi(\bm{r}) = \psi_{\mathrm{inc}}(\bm{r}) + \psi_{\mathrm{scatt}}(\bm{r}) =
    \mathrm{e}^{\mathrm{i} k_{0} \cdot \bm{r}}+\frac{2 m}{\hbar^{2}} \int V\left(\bm{r}^{\prime}\right) \psi\left(\bm{r}^{\prime}\right) G\left(\bm{r}, \bm{r}^{\prime}\right) \mathrm{d}^{3} \bm{r}^{\prime}.
```

While this formal solution is in principle exact, it is in the form of an implicit integral equation whose solution {math}`\psi` appears both inside and outside the integral – indeed, we have merely transformed the differential Schrödinger equation into an integral equation without solving anything. To proceed, some approximation is needed.

(born-approximation-for-electron-scattering)=
#### Born approximation for electron scattering

A widely used approximation to solve [](#eq:scattering_schrodinger) is the first Born approximation, whereby we replace the full {math}`\psi` within the integral simply by the incident planewave. In effect, this approximation makes the assumption that the incident wave is not diminished and scattered only once by the material, which is valid when scattering is weak.

By further assuming that the detector is far from the scatterer, which allows us to work with outgoing planewaves instead of spherical waves, and by aligning the outgoing wavevector {math}`\bm{k}` with the direction {math}`(\bm{r} - \bm{r^{\prime}})`, as well as assuming that the origin of the coordinate system is near the atom so that {math}`|\bm{r}| \gg |\bm{r^{\prime}}|`, we can write the Green’s function as

```{math}
G\left(\bm{r}, \bm{r}^{\prime}\right) \simeq-\frac{1}{4 \pi} \frac{\mathrm{e}^{i \bm{k} \cdot\left(\bm{r}-\bm{r}^{\prime}\right)}}{|\bm{r}|}.
```

By substituting this to [](#eq:scattering_schrodinger) we get

```{math}
\begin{align}
\psi(\bm{r}) &\simeq \mathrm{e}^{\mathrm{i} k_{0} \cdot \bm{r}}-\frac{m}{2 \pi \hbar^{2}} \int V\left(\bm{r}^{\prime}\right) \mathrm{e}^{\mathrm{i} k_{0} \cdot \bm{r}^{\prime}} \frac{\mathrm{e}^{\mathrm{i} k \cdot\left(\bm{r}-\bm{r}^{\prime}\right)}}{|\bm{r}|} \mathrm{d}^{3} \bm{r}^{\prime}\\
&=\mathrm{e}^{\mathrm{i} k_{0} \cdot \bm{r}}-\frac{m}{2 \pi \hbar^{2}} \frac{\mathrm{e}^{\mathrm{i} \bm{k} \cdot \bm{r}}}{|\bm{r}|} \int V\left(\bm{r}^{\prime}\right) \mathrm{e}^{\mathrm{i}\left(\bm{k}_{0}-\bm{k}\right) \cdot \bm{r}^{\prime}} \mathrm{d}^{3} \bm{r}^{\prime}.
\end{align}
```

By further defining {math}`\Delta \bm{k} \equiv \bm{k}-\bm{k}_{0}`, we can write the scattered part of the wave as

```{math}
\psi_{\mathrm{scatt}}(\Delta \bm{k}, \bm{r})=\frac{\mathrm{e}^{\mathrm{i} k \cdot \bm{r}}}{|\bm{r}|} f(\Delta \bm{k}),
```

which is a function of only the difference between the incident and outgoing wavevectors {math}`\Delta \bm{k}`, describes the change in the direction of the scattered radiation with respect to the incident direction (i.e. momentumn transfer). The factor

```{math}
:label: eq:formfactor

f(\Delta \bm{k}) \equiv-\frac{m}{2 \pi \hbar^{2}} \int V\left(\bm{r}^{\prime}\right) \mathrm{e}^{-\mathrm{i} \Delta \bm{k} \cdot \bm{r}^{\prime}} \mathrm{d}^{3} \bm{r}^{\prime},
```

is called the atomic form factor (or electron scattering factor {cite:t}`kirkland_advanced_2010`) and it describes the angular distribution of scattered intensity. In the first Born approximation it corresponds to the Fourier transform of the scattering potential.

%  ($f(\Delta \bm{k})=\mathcal{F}_k[V(r)]$).

(atomic-form-factors-ts)=
#### Atomic form factors (TS)

The atomic form factors thus describe the angular amplitude for scattering of a single electron of by a single atom. While the first Born approximation is inadequate for describing real specimens (as electrons typically scatter multiple times when passing through a crystal), this description is quite useful since it relates the three-dimensional Fourier transform of the atomic potential to the scattering amplitude.

In the general case, we can describe the potential as a sum of a negative term due to the Coulomb attraction of the nucleus with atomic number {math}`Z` and a positive term arising from the Coulomb repulsion of the atomic electrons with electron density {math}`\rho(\bm{r})`

```{math}
V(\bm{r})=-\frac{Z e^{2}}{|\bm{r}|}+\int_{-\infty}^{+\infty} \frac{e^{2} \rho\left(\bm{r}^{\prime}\right)}{\left|\bm{r}-\bm{r}^{\prime}\right|} \mathrm{d}^{3} \bm{r}^{\prime}.
```

By substituting this into [](#eq:formfactor) and defining a new variable {math}`\bm{R} \equiv \bm{r} - \bm{r}^{\prime}`, so that {math}`\bm{r} = \bm{R} - \bm{r}^{\prime}` and rearranging, we get

```{math}
f(\Delta \bm{k})=\frac{m Z e^{2}}{2 \pi \hbar^{2}} \int_{-\infty}^{+\infty} \frac{1}{|\bm{r}|} \mathrm{e}^{-\mathrm{i} \Delta k \cdot \bm{r}} \mathrm{d}^{3} \bm{r} -\frac{m e^{2}}{2 \pi \hbar^{2}} \int_{-\infty}^{+\infty} \frac{1}{|\bm{R}|} \mathrm{e}^{-\mathrm{i} \Delta \bm{k} \cdot \bm{R}} \mathrm{d}^{3} \bm{R} \int_{-\infty}^{+\infty} \rho\left(\bm{r}^{\prime}\right) \mathrm{e}^{-\mathrm{i} \Delta \bm{k} \cdot \bm{r}^{\prime}} \mathrm{d}^{3} \bm{r}^{\prime}.
```

The two first integrals are simply Fourier transforms of {math}`1/r` that each yield {math}`4 \pi / \Delta k^2`, giving the general expression for the electron scattering factor of an atom as

```{math}
f(\Delta \bm{k})=\frac{2 m e^{2}}{\hbar^{2} \Delta k^{2}}\left(Z-\int_{-\infty}^{+\infty} \rho(\bm{r}) \mathrm{e}^{-\mathrm{i} \Delta \bm{k} \cdot \bm{r}} \mathrm{d}^{3} \bm{r}\right).
```

For kinematic scattering (where diffraction intensity {math}`I(k)=|\psi(k)|^{2}\approx\left|f(k)\right|^{2}`) and within the first Born approximation for electrons (i.e. electron scattering factor is the Fourier transform of the total electrostatic potential) this gives the Mott-Bethe formula for a single atom,

```{math}
f(\Delta \bm{k})=\frac{2 m e^2}{\hbar^{2} \Delta k^{2}} \left(Z-\frac{m c^2}{e^2}f_{x}(\Delta \bm{k})\right),
```

relating electron scattering factors with x-ray scattering factors {math}`f_{x}(k)=\mathcal{F}_k[\rho(r)]`, where {math}`\rho(r)` is the electron density. This comparison highlights that unlike x-ray scattering (where the nucleus is too heavy to accelerate in an interaction with a nearly massless photon), electron scattering is sensitive to both nuclear and electron charges, with the latter contribution being relatively enhanced for small electron scattering angles (corresponding to small momentum vectors {math}`k`). The Mott-Bethe formula is a convenient way to obtain the potential distribution from a charge distribution including the nuclear point charge, effectively by solving Poisson’s equation in reciprocal space.

As an example, we can calculate the x-ray form factor for hydrogen in spherical coordinates (c.f. [](#eq:H_density)), assuming that the incident electron wavevector {math}`\bm{k} = (0, 0, k)` is parallel to the {math}`z` axis. In this spherically symmetric case, the x-ray form factor reduces to a radial integral

```{math}
f_\mathrm{x}(\Delta k)=\frac{e^2}{m c^2} \int_{0}^{\infty} \rho(r) \sin (2 \pi \Delta k\, r)\, r\, \mathrm{d}r,
```

where the exponential term of the Fourier transform has been expanded as a trigonometric integral. We can calculate the integral explicitly as

```{math}
f_{x}(\Delta k) = \frac{e^2}{m c^2} \int_{0}^{\infty} \frac{r \mathrm{e}^{-2r / a_0}}{\pi a_0^{3}} \sin (2 \pi \Delta k \,r)\, \mathrm{d} r \nonumber
     = \frac{e^2}{m c^2}\frac{1}{\left(1+\pi^2 \Delta k^2 a_0^{2}\right)^{2}}.
```

Using the definition of the Bohr radius ({math}`a_{0}=4 \pi \varepsilon_{0} \hbar^{2} / m e^{2}`), the electron scattering factor for hydrogen ({math}`Z = 1`) can then further be written via by the Mott-Bethe formula as

```{math}
f(\Delta k)=\frac{a_0}{2 \varepsilon_0 \Delta k^{2}} \left(1-\frac{1}{\left(1+\pi^2 \Delta k^2 a_0^{2}\right)^{2}}\right).
```

Hydrogen is the only case that is analytically solvable; in general neither the density nor the atomic form factor can be directly written down. Instead, these have been calculated using various approximations to the true multielectron wavefunctions, and tabulated for isolated atoms of all elements as isolated atomic potentials.

(isolated-atomic-potentials-ts)=
### Isolated Atomic Potentials (TS)

Since the Schrödinger equation cannot be solved analytically even for most molecules, let alone solid-state systems, several kinds of approaches have been developed to obtain approximate solutions. These accurate but computationally very expensive techniques have been used to parametrize what are called isolated atomic potentials – or, equivalently in reciprocal space, electron scattering factors – which describe the potential of a specimen as a sum of isolated, non-interacting atom potentials. This approximation is often called the independent atom model.

A potential parametrization is a numerical fit to such first principles calculations of electron atomic form factors that describe the radial dependence of the potential for each element. One of the most widely used parametrizations is the one published by {cite:t}`kirkland_advanced_2010`, who fitted Dirac-Fock scattering factors with combination of Gaussians and Lorentzians. In 2014, Lobato and Van Dyck improved the quality of the fit further, using hydrogen’s analytical non-relativistic electron scattering factors as basis functions to enable the correct inclusion of all physical constraints {cite:p}`lobato_accurate_2014`.

An interactive example of independent-atom scattering potentials for elements up to {math}`Z = 32` is shown below (the code can be found on [GitHub](https://github.com/jacobjma/hands-on-guide-to-TEM-simulations/blob/main/notebooks/toma/Atomic_potentials.ipynb)).

:::{figure} figures/Atomic_potentials_widget.png
:::

(density-functional-theory-potentials-ts)=
### Density Functional Theory Potentials (TS)

Since the complicated many-body interactions of multiple electrons mean that wavefunction cannot in general be analytically solved, further approximations are needed. Density functional theory (DFT) is the most prominent one, and is widely use for modeling the electronic structure of molecules and solids. In DFT, the combinatorially intractable many-body problem of {math}`N` electrons with {math}`3N` spatial coordinates is reduced to a solution for the three spatial coordinates of the electron density that can be variationally reached. This approximation would in principle be exact, but a term that describes electron exchange and correlation is not analytically known and must be approximated.

Although the ground-state electron density for all electrons, including those in the core levels and in the valence, can in principle be solved within the DFT framework, the electron wavefunctions rapidly oscillate near the nuclei, making a numerical description computationally very expensive. To make calculations practical, some partition of the treatment of the cores and the valence is therefore typically needed. Pseudopotential {cite:p}`schwerdtfeger_pseudopotential_2011` and projector-augmented wave (PAW) methods {cite:p}`blochl_projector_1994` have in recent years matured to offer excellent computational efficiency. The core electrons are not described explicitly in either method, but in the former are replaced by a smooth pseudo-density, while in the latter, by smooth analytical projector functions in the core region.

Inverting the projector functions allows the exact core electron density to be analytically calculated, making the PAW method arguably ideally suited for efficient and accurate *ab initio* all-electron electrostatic potentials. The PAW method is accordingly the approach chosen for {sc}`abTEM`, specifically via the grid-based DFT code {sc}`GPAW` (more details on the method can be found in the literature {cite:t}`blochl_projector_1994,enkovaara_electronic_2010`). Notably for our purposes here, GPAW allows the full electrostatic potentials (with smeared nuclear contributions) to be efficiently calculated for molecules and solids, and seamlessly used for electron scattering simulations using {sc}`abTEM`.

To come back to our hydrogen example, we can analytically calculate its full electrostatic potential by solving the Poisson equation for the charge density of the electron (charge {math}`-q_e`) combined with the Coulomb potential of the nucleus ({math}`+q_e`). The Poisson equation is

```{math}
\nabla^{2} V(r) = -\frac{4\pi}{\varepsilon_0} \left(-q_e \rho(r) + q_e \delta(r)\right),
```

with the solution

```{math}
:label: eq:H_potential

V(r) = \frac{q_e}{4 \pi \epsilon_{0}} \frac{\mathrm{e^{-2 r / a_0}}}{r}\left(1 + \frac{r}{a_0}\right).
```

This expression is singular at the origin due to the point charge of the nucleus, but that singularity gets smeared out due and numerically discretized in practical calculations (by default, GPAW smears the nuclear potentials with a Gaussian function).
