Repository: msa-em/guide-tem-simulation

# A practical guide for Simulation of Scanning and Transmission Electron Microscopy Experiments

### Abstract

### Information

This repository contains the source files for this manuscript. Manuscript will be submitted to Elements of Microscopy, published by the [Microscopy Society of America](https://www.microscopy.org). Manuscript platform powered by [https://curvenote.com/](Curvenote).

File: original/main.md (part 2 of 2)
---
In [](#fig:H_atom), we plot the exact solution of [](#eq:H_potential) against the Kirkland IAM parameterization as well as a GPAW calculation (the code can be found on [GitHub](https://github.com/jacobjma/hands-on-guide-to-TEM-simulations/blob/main/notebooks/toma/H_atom.ipynb)).. While all models agree perfectly near the nucleus (the discontinuous appearance of the line is due to a finite computational grid with a spacing of 0.02 Å), where the potential is the strongest, small differences emerge further away. In the case of the DFT model, the simulation box is finite in size, and thus the continuity requirement of the wavefunction and corresponding density slightly affect the long-range part of the calculated potential. The choice of exchange-correlation functional may also slightly influence the results.

:::{figure} figures/H_atom.pdf
:name: fig:H_atom
:::

Although IAM potentials are useful for many purposes, they do neglect chemical bonding, which may be measurable and of interest. To illustrate this difference, an interactive comparison of the IAM and DFT scattering potentials of the H{math}`_2` molecule at different distances between the H atoms is shown below (the code can be found on [GitHub](https://github.com/jacobjma/hands-on-guide-to-TEM-simulations/blob/main/notebooks/toma/H2_molecule.ipynb)).

:::{figure} figures/H2_molecule_widget.png
:::

(numerical-solutions-of-the-schr-dinger-equation-co)=
### Numerical Solutions of the Schrödinger Equation (CO)

As discussed previously, the Schrödinger equation typically cannot be solved analytically in complex systems. Therefore, in order to perform electron scattering simulations, we must calculate numerical solutions of [](#eq:Shrodinger_time) for electron waves. First, we define the {cite:t}`debroglie1925recherches` wavelength of a free electrons (corrected for relativistic effects) as

```{math}
:label: eq:wavelength

\lambda = \frac{h \, c}{\sqrt{e \, E_0 (2 \, m \, c^2 + e \, E_0)}},
```

where {math}`h` is the Plank constant, {math}`c` is the speed of light, {math}`e` is the electron charge, and {math}`E_0` is the accelerating voltage applied to the electron. Using SI units for [](#eq:wavelength) will give the wavelength in units of meters. In practice we typically use length units of  for all calculations, and therefore multiple this result by {math}`10^{10}`.

Next, we define the electron-potential interaction constant as (the numerical values of these constants can be found in Appendix [](#app:constants))

```{math}
:label: eq:interaction_constant

\sigma = \frac{2 \pi \, m \, e \, \lambda}{h^2}.
```

In our simulations, we will assume the {math}`z`-position coordinate of the wavefunction {math}`\psi(\bm{r})` is alone sufficient to describe its propagation in both time and space, and therefore drop the {math}`t` coordinate. Substituting [](#eq:wavelength) and [](#eq:interaction_constant) into [](#eq:Shrodinger_time), we obtain {cite:p}`kirkland2020`

```{math}
:label: eq:Shrodinger_electron

\frac{\partial }{\partial z} \psi(\bm{r})
    =
    \frac{\ii \lambda}{4 \pi} {\nabla_{xy}}^2 \psi(\bm{r})
    + 
    \ii \sigma V(\bm{r}) \psi(\bm{r}),
```

where {math}`{\nabla_{xy}}^2 = \partial^2/\partial x^2 + \partial^2/\partial y^2`. This equation shows the overall numerical recipe we will use; when the wavefunction {math}`\psi_0(\bm{r})` is at position {math}`z_0`, we will evaluate the operators on the right hand side over a distance {math}`\Delta z` to calculate the new wavefunction {math}`\psi(\bm{r})` at position {math}`z_0 + \Delta z`. {cite:t}`kirkland2020` gives the formal operator solution to [](#eq:Shrodinger_electron) as

```{math}
:label: eq:Shrodinger_solution

\psi(\bm{r})
    = 
    \exp \left\{
    \int_{z_0}^{z_0 + \Delta z} 
    \left[
        \frac{\ii \lambda}{4 \pi} {\nabla_{xy}}^2
        + 
        \ii \sigma V(\bm{r})
    \right] dz
    \right\}
    \psi_0(\bm{r})
```

Assuming {math}`\Delta z` is small, [](#eq:Shrodinger_solution) can be simplified to

```{math}
:label: eq:Shrodinger_simple

\psi(\bm{r})
    = 
    \exp\left[
        \frac{\ii \lambda}{4 \pi} \Delta z {\nabla_{xy}}^2
        + 
        \ii \sigma V_{\Delta z}(\bm{r})
    \right]
    \psi_0(\bm{r})
```

where

```{math}
V_{\Delta z}(\bm{r})
    =
    \int_{z_0}^{z_0 + \Delta z} 
    V(\bm{r}) dz,
```

is a thin slice of the potential. Unfortunately, even with the above approximations, [](#eq:Shrodinger_simple) cannot be solved in closed form due to the two non-commuting operators. Instead, we will solve it numerically by using a split-step method, where we calculate solutions for each operator independently, and alternating their application to the electron wavefunction. This solution was introduced by {cite:t}`cowley1957scattering` and is known as the multislice method.

(free-space-wave-propagation)=
### Free Space Wave Propagation

For an electron wavefunction moving through free space, we can set {math}`V_{\Delta z}(\bm{r}) = 0`. This assumption and our ability to split the {math}`x` and {math}`y` derivatives into two terms, allows us to simplify [](#eq:Shrodinger_simple) to

```{math}
\begin{align*}
    \psi(\bm{r})
    &=& 
    \exp\left[
        \frac{\ii \lambda}{4 \pi} \Delta z {\nabla_{xy}}^2
    \right]
    \psi_0(\bm{r}) 
    \nonumber \\
    &=& 
    \sum_{n=0}^\infty
    \frac{1}{n!}
    \left(
        \frac{i \lambda \Delta z}{4 \pi}
    \right)^n
    \sum_{m=0}^n
    {n \choose m}
    \left(
        \frac{\partial}{\partial x}
    \right)^{2n-2m}
    \left(
        \frac{\partial}{\partial y}
    \right)^{2m}
    \psi_0(\bm{r}).
\end{align*}
```

This expression looks complicated due to the infinite series of derivatives, but we can solve it by taking the 2D Fourier transform of both sides, where the Fourier space wavefunction is defined as {math}`\Psi(\bm{k}) = \FFT\{\psi(\bm{r})\}` and where both {math}`\bm{r}` and {math}`\bm{k}` from here onward are 2D variables within the plane perpendicular to the propagation direction. This solution gives

```{math}
\begin{align*}
    \Psi(\bm{k})
    &=&
    \sum_{n=0}^\infty
    \frac{1}{n!}
    \left(
        \frac{i \lambda \Delta z}{4 \pi}
    \right)^n
    \sum_{m=0}^n
    {n \choose m}
    \left(
        2 \pi \ii k_x
    \right)^{2n-2m}
    \left(
        2 \pi \ii k_y
    \right)^{2m}
    \Psi_0(\bm{k})
    \nonumber \\
    &=&
    \sum_{n=0}^\infty
    \frac{1}{n!}
    \left(
        - \ii \pi \lambda \Delta z
    \right)^n
    \sum_{m=0}^n
    {n \choose m}
    {k_x}^{2n-2m}
    {k_y}^{2m}
    \Psi_0(\bm{k})
    \nonumber \\
    &=&
    \sum_{n=0}^\infty
    \frac{1}{n!}
    \left[
        - \ii \pi \lambda \Delta z
        ({k_x}^2 + {k_y}^2)
    \right]^n
    \Psi_0(\bm{k})
    \nonumber \\
    &=& \exp\left(
        - \ii \pi \lambda  \Delta z |\bm{k}|^2
    \right)
    \Psi_0(\bm{k}).
\end{align*}
```

Thus we can calculate the propagation of an electron wave through free space over a distance {math}`\Delta z` by taking the Fourier transform, multiplying each pixel by the above free space propagation operator, and taking the inverse Fourier transform.

Colin section 1 - adapt my wave propagation movies into interactive demos

```{attention}
CODE BLOCK - plane wave propagation
```

Colin section 2 - adapt my wave propagation movies into interactive demos (I think I’ve done this for at least a couple of your functions AMR)

(constructive-and-destructive-interference)=
### Constructive and Destructive Interference

+++
(electron_sacttering)=
## Simulating Electron Scattering

(the-multislice-algorithm-for-s-tem-simulation)=
### The Multislice Algorithm for S/TEM Simulation

:::{figure} figures/3d_wavefunction.png
:name: vis:3d_wavefunction
:alt: (Link to visualization)

[(Link to visualization)](https://tem-elements.herokuapp.com/voila/render/notebooks/3D_wavefunction.ipynb)
:::

(the-prism-algorithm-for-stem-simulation)=
### The PRISM Algorithm for STEM Simulation

%  Extensions of PRISM?

%  \subsection*{Partitioned PRISM for STEM Simulation}

We probably want a section where we make STEM probes interactively - a few ideas:

- probe size vs parameters (AMR)
- probe size for specialized shapes like phase plates or amplitude plates / bullseye probes
- Recent user question - how do I define probe overlap in ptychography? I use “shared intensity” vs probe spacing, i.e sum(int1 \* int2) / sqrt(sum(int1\*\*2) \* sum(int2\*\*2)) - this would be a neat interactive demo

+++
(sim_inputs)=
## Simulation Inputs and Parameters

(building-scenes-from-atomic-coordinates)=
### Building Scenes from Atomic Coordinates

The first step of an image simulation is creating a representation of the sample. For most simulations this is achieved by building the object from its constituent atoms. In its most basic form the position in 3D space and type of each atom must be defined, additionally it is typical to include partial occupancy and Debye-Waller factor (DWF). Once the object is created, it must be passed to the simulation in an parsable way. There are an innumerable ways of doing this, and multiple bespoke file formats which in theory are all interchangeable. The most common/universal file types are *.xyz*, and and *.cif*. With *.xyz* being the simpler of the two, defining the cell (size and angles) of the entire object, and atom type, x, y, z, and occupancy and DWF for every atom in the object. Whereas, *.cif*, describes the unit cell, and the symmetry operations to tile the unit cell, which can be a much more efficient representation for highly symmetric objects, but will result in the same length file for non symmetric objects.

% \newline

*The *.cif* file format is widely used in x-ray crystallography.*

**TODO**:

*   add way to view the atoms

*   translating between file formats, pymatgen/ASE

*   add short example of .xyz

*   add short example of .cif

(making-simple-samples-ts)=
#### Making simple samples (TS)

e.g. Single Nanoparticles, Simple structures from materials project, CIF files etc.

1. Searching materials repositories such as, [Materials Project](https://materialsproject.org), [American Mineralogist Crystal Structure Database](http://rruff.geo.arizona.edu/AMS/amcsd.php) ... and downloading the corresponding structure file.

2. Structures with easily defined and periodic lattices such as graphene, TMDCs, nanoribbons, and (metallic) nanoparticles can be created using easily be created using python libraries such as [Atomic Simulation Environment (ASE)](https://wiki.fysik.dtu.dk/ase/), [pymatgen](https://pymatgen.org/#).

(making-simple-samples-more-realistic)=
#### Making simple samples more realistic

:::{figure} figures/complex_structure.pdf
:name: Fig:sample_NP_func_substrate
:align: center
:alt: Generating more complex simulation cells - link to notebook

**Generating more complex simulation cells** - [link to notebook](https://github.com/tem-elements/tem-elements/blob/main/notebooks/Sample_NP_functionalized_substrate.ipynb)
:::

Often we will perform simulations of simple model systems to better understand the image contrast in TEM or STEM. One example of a such as a system is a “nanoparticle floating in space” geometry. For nanoparticles which contain high atomic number atoms and rest on a thin substrate, this can be a reasonable approximate. However, we often wish to perform more realistic simulations. The simplest addition is to add a substrate to our simulation cell. This notebook in [](#Fig:sample_NP_func_substrate) will walk you through the process of using ASE to create a nanoparticle with an internal twin boundary defect, adding some randomly positioned surface functionalization molecules, and then placing the particle onto an amorphous carbon substrate.

The first step is to define our atomic structure. For this example, we use the face centered cubic (fcc) Au structure. Next, we tile the Au lattice to fill a Gibbs-Wulff {cite:p}`wulff1901question` polyhedron. The basic idea behind the Gibbs-Wulff construction is that the various crystallographic surfaces of a nanoparticle have normal vector distances from the particle origin which scale proportionally with the surface free energy. This is a good approximation for particles in solution. However, {cite:t}`winterbottom1967equilibrium` shows that it can be improved by including the substrate-particle interfacial energy or the energies of any internal planar defects such as grain boundaries in the equilibrium shape calculation. Thus we can easily define most nanoparticles by simply specifying the number of planes or vector normal distances for a small number of facets, as we do here.

To introduce a twin defect, we could mirror the particle about a \[1,1,1] close-packed plane, or perform a rotation about the \[1,1,1] vector for all atoms on one side of the twin. We have opted for the second solution, as outlined in the notebook. Finally we rotate the particle to a (0,1,1) zone axis in order to easily image the twin boundary, mirroring the tilting we might perform in a real experiment.

Next, we position some functional groups onto random positions on the nanoparticle surface. We have selected a thiolate structure, obtained from {cite:t}`yang2007synthesis`.

The last structural component we need is the amorphous carbon substrate. We have opted to use the realistic amorphous carbon models published by citericolleau2013random. First, we import the block of carbon, which measures 5x5x5 nanometers in size. This is too small to use for our nanoparticle which is roughly 5 nm in diameter, and so we tile the amorphous carbon block 2 times in both the x and y directions. Because the structure already has 3D periodicity, we can safely tile in any direction. If we needed to further randomize the structure, we could apply a random tilt and then crop the desired surfaces. Our next step is to position the substrate directly below the particle, and then remove any overlapping atoms, defined as those within a distance of 3 {math}`\rm{\AA}`. Finally, we recompute the cell boundaries to hold the periodic structure in x and y and provide sufficient distance along the beam direction z to contain all atoms.

(making-complex-structures-co)=
#### Making complex structures (CO)

e.g. some materials with different strains, boundaries, domain walls etc.

Relax grain boundary structure using EMT in ASE?

(making-soft-matter-samples)=
#### Making soft-matter samples

e.g. proteins or polymers

Read in PDB file using ASE, make cell, add vitreous ice possibly (or continuum water model from Shang and Sigworth)

% \subsubsection*{Importing an MD trajectory}

(common-mistakes-errors)=
#### Common mistakes/errors

Boundaries when tiling Unit cells too small/wrap around errors

(wavefunction-sampling)=
### Wavefunction Sampling

(wave-aberrations)=
### Wave Aberrations

An ideal lens forms a spherical wave converging on or emerging from a single point. This means that a plane wave will be converted to a spherical wave converging at the focal point of the lens, and the image of a point source is also a point. In STEM we want the objective lens to produce the smallest possible probe and in HRTEM we want the objective lens to produce a perfect magnified image of the sample. Both of these objectives require that we minimize all aberrations (except for defocus) as much as possible.

However, while the last decades has seen enormous improvements in the optics of electron microscopes, they are far from ideal optical system. Imperfections causes the focused wave front to deviate from the ideal spherical surface.

This deviation is typically expressed as a phase error, {math}`\chi(\bm{k})`. Given a Fourier space wavefunction {math}`\Psi_0(\bm{k})` entering the lens, the wavefunction after passing through that lens can thus be expressed as

```{math}
\begin{align*}
    \Psi(\bm{k}) = \Psi_0(\bm{k}) \mathrm{e} ^ {-i \chi(\bm{k})}.
\end{align*}
```

Another, possibly more intuitive way of framing the phase error is the point spread function

```{math}
\begin{align*}
    \mathrm{PSF}(\bm{r}) = \FFT \mathrm{e} ^ {-i \chi(\bm{k})} ,
\end{align*}
```

the point spread function describes how an imaging system responds to a point source. In STEM, the PSF would be the image of the probe, given an infinite objective aperture, in HRTEM the PSF would be how a perfect point source is imaged by an objective lens with an infinite collection angle.

The phase error can be expressed in different ways, however, it is traditionally written as a series expansion. One popular choice is to write it as an expansion in polar coordinates

```{math}
\begin{align*}
    \chi(k, \phi) = \frac{2 \pi}{\lambda} \sum_{n,m} \frac{1}{n + 1} C_{n,m} (k \lambda)^{n+1} \cos\left[m (\phi - \phi_{n,m}) \right] ,
\end{align*}
```

where {math}`k` is the Fourier space radial coordinate and {math}`\phi` is the corresponding azimuthal coordinate. The coefficient {math}`C_{n,m}` represents the magnitude of an aberration and {math}`\phi_{n,m}` gives a direction to that aberration. There are other ways of representing the aberration function, you might have seen the Cartesian representation where some parameters has an "a" and "b" version.

As a special case, if the microscope is well-aligned the non-symmetric components might be small. Then the contrast transfer function can be expressed more simply

```{math}
\begin{align*}
    \chi(k) \approx \frac{2\pi}{\lambda}\left( \frac{\lambda^2 k^2}{2} \Delta f + \frac{\lambda^4 k^4}{4} C_s \right) \quad ,
\end{align*}
```

here we used the common aliases of the aberration coefficients, so {math}`C10 = -\Delta f` is the negative defocus and {math}`C_{30} = C_s` is the third order spherical aberration. Table ?? shows how other aberration coefficients matches with the well-known aberration aliases.

You can explore how aberrations affect the contrast transfer function in visualization [%s]()

CO - love the vis idea of course, we could also add one for HRTEM where we demonstrate that for a weak phase object (a protein?) there is no contrast, so you need some aberration (or a phase plate) to see anything!

:::{figure} figures/aberrations_and_psf.png
:alt: (Link to visualization)

[(Link to visualization)](https://tem-elements.herokuapp.com/voila/render/notebooks/Aberrations.ipynb)
:::

% From quantum mechanics we know that it is not possible, given a lens with a finite aperture, to focus electrons to a single point, instead we say that ideal (electron-)optical systems are diffraction limited. 

(other-microscope-and-detector-parameters)=
### Other Microscope and Detector Parameters

+++
(tem_sims)=
## TEM Simulations with Plane Waves

(imaging-2)=
### Imaging

(diffraction)=
### Diffraction

(biological-samples-embedded-in-ice)=
### Biological Samples Embedded in Ice

+++
(including-limited-coherence-2)=
## Including Limited Coherence

:::{figure} figures/hrtem.png
:alt: (Link to visualization)

[(Link to visualization)](https://boiling-wildwood-85903.herokuapp.com/voila/render/hrtem.ipynb)
:::

:::{figure} figures/limited_coherence_STEM.png
:alt: (Link to visualization)

[(Link to visualization)](https://tem-elements.herokuapp.com/voila/render/notebooks/limited_coherence_STEM.ipynb)
:::

+++
(stem_sims)=
## STEM Simulations with Converged Probes

(initial-conditions-of-the-electron-wave)=
### Initial Conditions of the Electron Wave

In STEM the objective lens acts on the electron beam before the beam reaches the specimen, hence the effects of the lens aberrations and aperture is incorporated in the initial conditions of the wavefunction.

The incident probe wavefunction is easiest to define in Fourier space

```{math}
:label: eq:fourier_probe

\begin{align} 
    \Psi_0(\bm{k}) = A(\bm{k}) \mathrm{e}^{-i\chi(\bm{k})},
\end{align}
```

where the amplitude, {math}`A(\bm{k})`, is the aperture function and the phase, {math}`\chi(\bm{k})`, is the aberration function introduced in section [%s](). The aperture is usually a disk with a radius given by the cutoff semiangle

```{math}
\begin{align}
    A(\bm{k}) = 
    \begin{cases}
    1, &  \lambda k = \alpha < \alpha_{cutoff} \\
    0,              & \text{otherwise} .
    \end{cases}
\end{align}
```

While the above definition is typical for most STEM experiments, the initial wavefunction can be defined using any other complex function and other initial conditions may be required for simulating more exotic experiments such phase plate STEM.

The probe is transferred to the specimen using an inverse Fourier transform and, in the same step, we can shift the by the Fourier shift theorem

```{math}
:label: eq:realspace_probe

\begin{align} 
    \psi_0(\bm{r}, \bm{r}_p) = \mathcal{F}_{\bm{q}}^{-1} \left[\mathrm{e^{-i\chi(\bm{k}) - 2 \pi i \bm{k}\cdot \bm{r}_p }} A(\bm{k}) \right] ,
\end{align}
```

where, {math}`\bm{r}_p`, is a specified probe position in relative to the atomic coordinates.

In Vis. [12](#vis:probe), we present an interactive visualization for exploring the relationship between size and shape of the incident probe and some parameters of the aperture and aberration functions.

:::{figure} figures/probe.png
:name: vis:probe

[(Link to visualization)](https://boiling-wildwood-85903.herokuapp.com/voila/render/probes.ipynb) **Left** The Fourier space initial wavefunction in [](#eq:fourier_probe). **Right** The real space probe at the specimen in [](#eq:realspace_probe). Start by considering the effect of changing just the aperture and energy. In real space, the probe forms the diffraction-limited Airy disk pattern; increasing the aperture or energy decreases the radius of the pattern. Notice that changing the energy shifts the maximum of the axes in Fourier space. This is because the simulation uses a fixed wavefunction sampling; hence the maximum simulated scattering angle is decreased when the energy is increased according to Eq. [%s](). Next, add some defocus. In Fourier space, the phase starts oscillating radially with a linearly decreasing period, the resulting probe grows and its radial intensity profile may have multiple peaks and valleys. Now try to decrease the aperture to include only the inner slowly varying part of the phase; the result is a smaller, more well-behaved probe. Next, add some spherical aberration and try to compensate by adding some defocus to flatten the phase inside the aperture resulting in a better probe. Lastly, make a large probe and observe the diffraction fringes from self-interaction. This is the issue that should be avoided by increasing the size of the unit cell, as described in section [%s]().
:::

:::{figure} figures/probe_overlap.png
:name: Fig:probe_overlap
:align: center

**Estimating probe wraparound errors.** - [link to notebook](https://github.com/tem-elements/tem-elements/blob/main/notebooks/Probe_overlap.ipynb)
:::

Because STEM simulations can require long computation times, we often try to reduce the size of the simulation cell as much as possible. However, we must be careful to use a simulation cell large enough to hold the STEM probe. In particular, we need to consider the size of the probe throughout the full simulation cell volume. For an empty cell, the probe will have a maximum size at either the entrance or exit surface, depending on the probe defocus.

[](#Fig:probe_overlap) shows an interactive demo for testing the overlap of a STEM probe for different microscope parameters and cell dimensions. Try setting ... Note that this example only considers an empty cell volume. Atoms inside the simulation volume will scatter the electron beam, with heavier elements scattering electrons to higher angles. We recommend positioning individual STEM probes at the positions where the highest scattering is expected (for example directly on or adjacent to the thickest atomic columns), and carefully checking the dimensions of the probe at the exit surface. This is especially important for PRISM simulations, as the cropping box around the STEM probe can be significantly smaller than the full cell dimensions for high PRISM interpolation factors {cite:t}`ophus_fast_2017`.

(imaging)=
### Imaging

The initial wavefunction is passed through the specimen potential according to the multislice algorithm. The exit wavefunction, {math}`\psi_t(\bm{r}, \bm{r}_p)`, is then diffracted to the detector plane using another Fourier transform

```{math}
\begin{align*}
    \Psi_t(\bm{k}, \bm{r}_p) = \mathcal{F}_{\bm{r}} [\psi_t(\bm{r}, \bm{r}_p)] .
\end{align*}
```

The square modulus, {math}`|\Psi_t(\bm{k}, \bm{r}_p)|^2` is the diffraction pattern for the probe position {math}`\bm{r}_p`.

Every STEM mode requires calculating a diffraction pattern for each shifted initial wavefunction in the scan region, the modes differ only by how the detector geometry is applied to the diffraction patterns.

In bright-field and annular-dark-field STEM the detector integrates the CBED pattern on a region in the diffraction plane. This is equivalent to multiplying with a detector function

```{math}
\begin{align*}
    g(\bm{r}_p) = \int\int D(\bm{k}) |\Psi_t(\bm{k}, \bm{r}_p)|^2 \dd^2 \bm{k}
\end{align*}
```

where

```{math}
\begin{align*}
    D(\bm{k}) = 
    \begin{cases}
    1, &  \alpha_a < \lambda k < \alpha_b \\
    0,              & \text{otherwise}
    \end{cases}
\end{align*}
```

If {math}`D(\bm{k})` is a small point on the axis then the measurement is a bright field image. If {math}`D(\bm{k})` is a large annulus covering the high angle scattering then the measurement is an annular dark field image.

The image, {math}`g(\bm{r}_p)`, is the collection of integrated intensities at all sample positions in a (typically) rectangular region. The scan region may be chosen independently of the supercell and may cover only part of the super cell. In the case of a super cell consisting smaller periodic units, computation can be saved by choosing a scan window covering just one of the periodic units.

:::{figure} figures/annular_integrals.png
:name: vis:annular
:alt: (Link to visualization)

[(Link to visualization)](https://boiling-wildwood-85903.herokuapp.com/voila/render/annular_detector.ipynb)
:::

%  We can significantly limit the computational cost, by choosing the largest possible spacing between the sample positions, or probe step size, $\Delta r_p$. 

%  \begin{align*}

%      \Delta r_p = 0.9 \frac{1}{4 \lambda \alpha_{cutoff}}.

%  \end{align*}

%  It is important to remember the difference between the wavefunction sampling and probe step, both in units of Angstrom. The probe step only refers to the spacing of the initial probe, and it is entirely independent from the grid used to sample the wavefunctions and potentials.

%  In Vis. \ref{}, we present a visualization for exploring how the integration region of the detector influence the image.

(differential-phase-contrast)=
### Differential Phase Contrast

(id-4d-stem-co)=
### 4D-STEM (CO)

+++
(inelastic-scattering)=
## Inelastic Scattering

%  Beyond the scope of this article?

%  Maybe yeah...

+++
(including-limited-coherence)=
## Including Limited Coherence

+++
(post-processing-hb)=
## Post-Processing (HB)

(limited-electron-dose)=
### Limited Electron Dose

Notebook done, will upload to repository

(elliptical-lens-distortions)=
### Elliptical Lens Distortions

Notebook done, will upload to repository

:::{figure} figures/dose_distortions.png
:name: vis:dose_distortions
:alt: (Link to visualization)

[(Link to visualization)](https://tem-elements.herokuapp.com/voila/render/notebooks/dose_distortions.ipynb)
:::

(scanning-artifacts)=
### Scanning Artifacts

probably include

(resampling-for-direct-comparison-with-experiment)=
### Resampling for Direct Comparison with Experiment

We can’t assume everyone understands nyquist!

(camera-mtf-and-dqe)=
### Camera MTF and DQE

Python script written - need to make this interactive (I can help with this AMR)

+++
(common-errors-and-hints)=
## Common errors and hints

Problems:

*   Sample too thick - make sure the simulation parameters make sense before simulating

*   Experiment not plausible, atomic res without sufficient

*   Periodic wrapping of probe at the edge of the unit cell

*

advice:

*   for large simulations, run minimal viable simulation to check parameters are good

*   for large simulations run with multiple frozen phonons, consider running multiple single phonon tasks and adding incoherently.

*   for large STEM simulations fields of view, you can split the scan in to into multiple simulations, I think abTEM has a mpipy tutorial for this.

Common errors people do in simulations, or p-hacking simulation, over-fitting, under-determined systems, undersampling

Errors when you don’t get it right

How to converge simulations -

What to do when you don’t know a microscope parameter

When to use an ab initio potential and when it is not necessary

+++
(possible-other-sections-to-include)=
## Possible other sections to include

+++
(conclusion-and-outlook)=
## Conclusion and Outlook

Conclusion Datasets are getting more complex and simulations can aid in interpreting the information Can simulate experiment to inform optimal experimental parameters, feasibility Can

Outlook ML In-situ

+++ {"part":"acknowledgements"}
(acknowledgements)=
## Acknowledgements

We are heavily indebted to the various excellent textbooks on electron microscopy, in particular {cite:t}`kirkland2020`, add others ...

% \section*{References}

%  \bibliographystyle{MandM}
